Repository: ysjang77-dotcom/obsidian-seminar

File: MyVault/Projects/파우더 분석/ASTM/ASTM B213-20.md
# ASTM B213-20 — Hall Flowmeter Funnel로 금속 분말 유동속도(Flow Rate) 측정

ASTM B213은 **Hall flowmeter funnel**을 이용해 금속 분말의 **유동속도(정해진 질량이 통과하는 데 걸리는 시간)**를 측정하는 시험방법이다. 분말이 오리피스를 **자유 유동**으로 통과할 수 있어야 하며, 통과 시간이 짧을수록(또는 g/s로 환산 시 클수록) 대체로 유동성이 좋다고 해석한다.

## 1) 측정 원리
- 표준 깔때기(내부 메모 기준: 60° 콘, 오리피스 2.54 mm)에 **시료 50 g**을 넣고 배출한다.
- 시료가 완전히 통과하는 데 걸리는 시간 $t$(s)를 측정한다.
- 필요 시 질량 유량으로 환산:

$$
\dot{m} = \frac{m}{t}
$$

## 2) 장치/구성(개념)
- Hall flowmeter funnel(오리피스 2.54 mm)
- 시료 수용 컵/받이
- 저울(50 g 칭량)
- 스톱워치(또는 동등 성능 타이머)
- (교정) 내부 메모 기준: **에머리 분말로 40±0.5 s** 확인(표준의 교정 요구에 따름)

## 3) 시료 준비 및 재현성 포인트
- 수분/정전기/응집은 유동 시간을 크게 바꿀 수 있다.
- 분취·혼합 방법을 고정하고, 유동 불가(No Flow) 자체도 중요한 결과로 기록한다.
- 본 표준은 “metal powders” 대상으로 명시되는 경우가 많아, 금속 산화물 등 비금속 분말에 준용 시 보고서에 **“B213 절차 준용”** 등을 명기하는 것이 안전하다.

## 4) 시험 절차(내부 메모 기반 요약)
1. 깔때기 교정: 에머리 분말로 기준 통과 시간 확인(예: 40±0.5 s).
2. 시료 준비: 50.0±0.1 g 칭량.
3. 오리피스를 막은 상태로 시료를 깔때기에 투입.
4. 막음을 해제하는 순간 타이머 시작.
5. 마지막 분말이 떨어질 때 타이머 정지 → $t$(s).
6. 3회 반복 측정 후 평균값 보고.
7. 유동 불가 시 “No Flow”로 기록하고 필요 시 Carney funnel(B964)로 전환.

## 5) 결과 해석(주의점)
- 깔때기 방식은 **오리피스 막힘/브리징**에 매우 민감하다.
- 동일 장치/동일 조건에서만 비교하고, 로트 간 비교는 환경(특히 습도) 통제를 권장한다.

## 6) 보고 항목(실무 권장)
- 표준(버전 포함), 시료(로트), 시험 환경
- 반복 횟수, 통과 시간 평균/표준편차
- 교정 상태(기준 분말 결과)
- No Flow 발생 여부 및 관찰사항

File: MyVault/Projects/파우더 분석/ASTM/ASTM B329-24.md
# ASTM B329-24 — Scott Volumeter로 겉보기 밀도(Apparent Density) 측정

ASTM B329는 **Scott Volumeter**를 사용해 금속 분말 및 관련 화합물의 **겉보기 밀도(자연 충전 상태의 벌크 밀도)**를 측정하는 시험방법이다. 깔때기 단순 낙하 방식에서 유동이 불안정한 분말도, **배플(baffle)로 분산**시키며 컵을 균일 충전해 재현성을 확보하는 데 목적이 있다.

## 1) 측정 원리
- 일정 부피(예: 25 cm³) 용기에 분말을 **표준화된 방식으로 자연 충전**한다.
- 충전된 분말 질량 $m$을 측정해 겉보기 밀도 $\rho$를 계산한다.

$$
\rho_{app} = \frac{m}{V}
$$

- $V$: 교정된 컵 부피

## 2) 장치/구성(개념)
- Scott Volumeter 본체(분말 분산/낙하를 위한 **배플 구조 포함**)
- 겉보기 밀도 컵(통상 25 cm³)
- 저울(분해능/정확도는 내부 QC 기준 및 표준 권고에 맞춤)
- (권장) 컵 부피 교정 표준/절차(예: 관련 보조 표준 활용)

## 3) 시료 준비 및 재현성 포인트
- **수분/흡습** 및 **응집(덩어리)**은 충전 거동을 바꿔 결과에 영향을 준다.
- 채취·보관·혼합·분취 절차를 일정하게 유지한다(로트 간 비교 시 특히 중요).
- 과도한 진동/다짐은 “겉보기”가 아니라 다른 상태(탭/압축 상태)에 가까워질 수 있어 표준이 요구하는 취급을 따른다.

## 4) 시험 절차(일반 흐름)
1. 컵 부피 $V$가 유효한지(교정 상태) 확인한다.
2. 표준 장치 구성대로 분말을 투입해 배플을 통해 분산·낙하시키며 컵을 충전한다.
3. 컵 상부의 과잉 분말을 표준이 요구하는 방식으로 정리(레벨링)한다.
4. 충전된 분말 질량 $m$ 측정 후 $\rho_{app}$ 계산.
5. 반복 측정 후 평균과 산포를 보고한다.

## 5) 결과 해석(주의점)
- 겉보기 밀도는 **충전 방식/장치/환경**에 민감하므로, 다른 표준(B212/B417/B703 등)과 **절대값을 직접 비교**하면 오해가 생길 수 있다.
- 동일 시료 비교는 반드시 **동일 표준/동일 장치 조건**에서 수행한다.

## 6) 보고 항목(실무 권장)
- 시료 식별(로트/보관조건), 시험 환경(온도/습도)
- 장치(Scott Volumeter) 구성/컵 부피 및 교정 상태
- 반복 횟수, 겉보기 밀도 평균, 표준편차(또는 범위)
- 관찰사항(응집, 정전기, 브리징/불균일 충전 등)

## 참고(내부 메모 기반)
- Scott Volumeter는 배플 분산 방식이라 **유동성 영향이 상대적으로 작아** 미세 분말/특수 화합물에서도 적용성이 좋다는 정리(내부 문서 기준).

File: MyVault/Projects/파우더 분석/ASTM/ASTM B417-25.md
# ASTM B417-25 — Carney Funnel로 겉보기 밀도(Apparent Density) 측정

ASTM B417는 **Carney Funnel**을 사용해(주로 **Hall Funnel로 유동이 어려운**) 금속 분말의 **겉보기 밀도**를 측정하는 시험방법이다. B212(Hall funnel 겉보기 밀도)에서 전제하는 “자유 유동” 조건을 만족하지 못하는 분말에 대한 대안으로 사용된다.

## 1) 측정 원리
- Carney funnel을 통해 분말을 **자유 낙하**시켜 표준 부피의 컵(예: 25 cm³)을 자연 충전한다.
- 충전 질량 $m$과 컵 부피 $V$로 겉보기 밀도 $\rho_{app}$를 계산한다.

$$
\rho_{app} = \frac{m}{V}
$$

## 2) 장치/구성(개념)
- Carney funnel(내부 메모 기준: 오리피스 5.08 mm, 콘 각 60°)
- 겉보기 밀도 컵(통상 25 cm³)
- 저울
- (권장) 컵 부피 교정 절차

## 3) 시료 준비 및 재현성 포인트
- 응집, 수분, 정전기, 미분 함량 변화는 충전 밀도에 영향을 준다.
- “겉보기 밀도”는 **다짐 없이 자연 충전**이라는 점을 유지해야 비교가 성립한다.

## 4) 시험 절차(일반 흐름)
1. 컵 부피와 장치 상태 확인(교정/청결/손상).
2. 표준 절차에 따라 분말을 funnel에 투입해 컵을 자연 충전한다.
3. 과잉 분말을 표준 방식으로 정리(레벨링)한다.
4. 질량 측정 후 겉보기 밀도 계산.
5. 반복 측정으로 평균과 산포를 보고한다.

## 5) 결과 해석(주의점)
- B417은 B212/Hall 방식과 장치가 달라 결과가 달라질 수 있어, 데이터 비교는 **동일 표준끼리** 하는 것이 안전하다.
- 겉보기 밀도는 호퍼 설계/핸들링/충전 공정의 기초 입력으로 유용하다.

## 6) 보고 항목(실무 권장)
- 시료(로트), 환경(온습도)
- Carney funnel 사양/조건, 컵 부피 및 교정
- 평균 겉보기 밀도, 표준편차, 반복 횟수
- 관찰사항(유동 불안정, 브리징, 분리 등)

File: MyVault/Projects/파우더 분석/ASTM/ASTM B703.md
# ASTM B703 — Arnold Meter로 겉보기 밀도(Apparent Density) 측정

ASTM B703는 **Arnold Meter**를 사용해 금속 분말 및 관련 화합물의 **겉보기 밀도**를 측정하는 시험방법으로 정리된다. 내부 메모 기준으로는 B212/B417/B329와 비교 시 **약 0.2 g/cm³ 정도 높은 값**이 산출될 수 있어, 표준 간 직접 비교에 주의가 필요하다.

## 1) 측정 원리
- Arnold meter의 표준 충전 절차로 일정 부피 용기에 분말을 충전한다.
- 충전 질량/부피로 겉보기 밀도를 계산한다.

$$
\rho_{app} = \frac{m}{V}
$$

## 2) 장치/구성(개념)
- Arnold meter 장치
- 표준 부피 컵(표준에서 지정)
- 저울
- (권장) 컵 부피 교정

## 3) 시료 준비 및 재현성 포인트
- 시료 전처리(건조/체가름/분취) 및 환경(온습도)을 일정하게 유지한다.
- 측정 표준이 바뀌면 절대값도 바뀔 수 있으므로, 로트 비교는 같은 표준으로 수행한다.

## 4) 시험 절차(일반 흐름)
1. 장치 상태 및 컵 부피 확인.
2. 표준이 요구하는 충전 방식으로 컵에 분말 충전.
3. 질량 측정 및 밀도 계산.
4. 반복 측정 후 평균과 산포 보고.

## 5) 결과 해석(주의점)
- 내부 메모 기준: **B703(Arnold) 값이 다른 겉보기 밀도 표준 대비 높게 나올 수 있음**.
- 따라서 표준이 다른 데이터는 하나의 트렌드로 섞지 말고, 보고서에 시험 표준을 명확히 기입한다.

## 6) 보고 항목(실무 권장)
- 시료/환경/전처리 조건
- Arnold meter 구성 및 주요 설정(표준 준수)
- 평균 겉보기 밀도, 표준편차, 반복 횟수
- 이상 거동(분리, 응집 등)

File: MyVault/Projects/파우더 분석/ASTM/ASTM B964-25.md
# ASTM B964-25 — Carney Funnel로 금속 분말 유동속도(Flow Rate) 측정

ASTM B964는 **Carney funnel**을 이용해 금속 분말의 **유동속도(정해진 질량 통과 시간)**를 측정하는 표준으로 정리된다. Hall funnel(B213) 오리피스를 통과하지 못하는 분말에 대해, 더 큰 오리피스를 가진 Carney funnel을 사용해 유동성을 평가한다.

## 1) 측정 원리
- Carney funnel(내부 메모 기준: 60° 콘, 오리피스 5.08 mm)에 시료(내부 메모: 50 g)를 투입.
- 완전 통과 시간 $t$(s)을 측정한다.

## 2) 장치/구성(개념)
- Carney funnel(오리피스 5.08 mm)
- 시료 수용 컵/받이
- 저울, 타이머

## 3) 시료 준비 및 재현성 포인트
- 응집/수분/정전기에 민감하므로 채취·보관·분취를 표준화한다.
- “No Flow”가 의미 있는 경우가 많아(특히 미세/응집성 분말), 측정 실패를 숨기지 말고 결과로 기록한다.

## 4) 시험 절차(일반 흐름)
1. 시료를 표준 질량으로 칭량한다.
2. 오리피스를 막은 상태로 분말을 투입하고, 해제와 동시에 타이머를 시작한다.
3. 완전 배출 시점에 타이머를 정지한다.
4. 반복 측정 후 평균/산포를 보고한다.

## 5) 결과 해석(주의점)
- B213과 B964는 깔때기/오리피스가 달라 결과를 직접 비교하기 어렵다.
- 공정 관점에서는 “Hall은 가능/Carney는 가능/둘 다 불가”의 3단계 판정만으로도 스크리닝 가치가 크다.

## 6) 보고 항목(실무 권장)
- 표준(버전 포함), 시료(로트), 온습도
- 통과 시간 평균/표준편차, 반복 횟수
- No Flow 여부 및 관찰(브리징, 분리 등)

File: MyVault/Projects/파우더 분석/ASTM/ASTM C1444.md
# ASTM C1444 — Free-Flowing Mold Powders의 안식각(Angle of Repose) 측정

ASTM C1444는 **자유유동성(free-flowing)**을 가진 몰드 파우더(예: 연속주조용 플럭스 등)가 쌓일 때 형성되는 **안식각(angle of repose)**을 측정하여, 분말의 **유동성/취급성**을 정량 비교하는 시험방법이다. 일반적으로 **안식각이 작을수록** 더 잘 흐르는 경향이 있다.

## 1) 측정 원리
- 분말을 일정 조건으로 흘려 **원뿔형 더미(conical pile)**가 형성되게 한다.
- 더미의 기하학적 치수(높이, 반지름/지름)를 측정해 안식각 $\theta$를 계산한다.

대표 계산 형태(원뿔 가정):

$$
\theta = \arctan\left(\frac{h}{r}\right)
$$

- $h$: 더미 높이
- $r$: 더미 바닥 반지름 (지름 $D$를 쟀다면 $r = D/2$)

## 2) 시험 구성(개념)
- **분말 공급부**: 일정 유량으로 분말이 떨어지도록 하는 깔때기/노즐/호퍼
- **받침판**: 수평이 유지되는 평판(수평 오차는 결과에 직접 영향)
- **치수 측정 도구**: 자/캘리퍼/높이 게이지 등
- (필요 시) 낙하 높이·출구 직경·중심 정렬을 고정하는 지그

## 3) 시료 준비 및 재현성 포인트
- 분말은 **습도/온도** 및 **보관 상태**에 따라 응집·정전기·유동성이 변할 수 있어 환경 통제가 중요하다.
- 큰 응집체가 있으면 결과가 왜곡될 수 있으므로, 표준에서 요구하는 범위 내에서 **free-flowing 상태**를 확보한다.
- 시험 전 시료를 과도하게 흔들거나 압축하면 입자 배열이 바뀌어 결과에 영향을 줄 수 있다.

## 4) 시험 절차(일반 흐름)
1. 받침판을 수평으로 맞추고 장치를 고정한다(분말 낙하 중심 정렬).
2. 정해진 조건에서 분말을 흘려 **자연스럽게 원뿔 더미**가 형성되게 한다.
   - 진동/다짐/강제 성형은 결과를 크게 바꿀 수 있으므로 절차가 허용하지 않으면 배제한다.
3. 더미가 안정화되면 더미의 **높이 $h$**와 **바닥 지름 $D$ 또는 반지름 $r$**를 측정한다.
   - 더미가 완전한 원뿔이 아닐 수 있으므로 지름을 여러 방향에서 측정해 평균을 쓰는 방식이 흔하다(세부는 표준 절차 준수).
4. $\theta$를 계산하고, 동일 조건으로 **반복 시험**해 평균/산포(표준편차 등)를 보고한다.

## 5) 결과 해석(주의점)
안식각은 유동성을 나타내는 유용한 지표지만, 다음 요인에 크게 좌우된다.
- 입도 분포, 형상(각진/구형), 표면 거칠기
- 미분(fines) 함량, 수분(흡습), 정전기
- 첨가제/코팅, 분리(segregation), 브리징(bridge) 등 흐름 거동

따라서 로트/제품 비교 시에는 장치 조건(출구 직경, 낙하 높이 등), 환경(온습도), 전처리/취급, 측정 방식이 **동일**해야 의미 있는 비교가 된다.

## 6) 보고 항목(실무 권장)
- 시료 정보(로트/제조일/보관조건), 시험 환경(온도/습도)
- 장치 조건(출구 크기, 낙하 높이 등 표준에서 규정한 설정)
- 반복 횟수, 안식각 평균, 표준편차(또는 범위)
- 시험 중 관찰사항(응집, 브리징, 분리 등)

File: MyVault/Projects/파우더 분석/ASTM/ASTM D6128-22.md
# ASTM D6128-22 — Jenike Shear Cell 기반 전단(Shear) 시험

ASTM D6128은 **Jenike shear cell**을 이용해 분말(벌크 솔리드)의 전단 특성을 측정하고, **내부 마찰/벽면 마찰** 및 **유동함수** 등 호퍼/사일로 설계에 필요한 입력을 얻는 표준으로 널리 쓰인다.

> 내부 메모에는 D6128-97 링크가 포함되어 있어, 버전(-22) 적용 시에는 최신 본문 요구사항(용어/절차/보고 항목)을 반드시 확인하는 것이 안전하다.

## 1) 측정 원리(개념)
- 전단 셀에 분말을 충전하고,
- 여러 수준의 **정규응력(압밀 응력)** 조건에서 전단을 수행해 항복 전단응력을 얻는다.
- 이를 통해 분말의 항복 특성(유동함수), 내부 마찰각 및 벽면 마찰각 등을 산출한다.

## 2) 산출 항목(대표)
- 내부 마찰각 $\varphi$
- 벽면 마찰각 $\varphi_w$
- 벌크 밀도(시험 조건에서의)
- 유동함수(Flow Function) 및 호퍼 설계 관련 파생값(보고서 목적에 따라)

## 3) 시료 준비 및 재현성 포인트
- 압밀 이력에 따라 결과가 달라질 수 있어, 표준에서 요구하는 **충전·컨디셔닝·압밀 단계**를 동일화한다.
- 시료의 수분/입도 분포 변화는 전단 거동에 큰 영향을 주므로 채취/보관 조건을 기록한다.

## 4) 시험 절차(일반 흐름)
1. 전단 셀에 시료를 표준 방식으로 충전.
2. 지정된 정규응력으로 압밀.
3. 전단 수행 → 항복 전단응력 측정.
4. 응력 레벨을 바꿔 반복하여 전단 특성 곡선을 구성.
5. 내부 마찰/벽면 마찰 및 유동함수 등 결과를 산출해 보고.

## 5) 결과 해석(실무 관점)
- 호퍼/사일로에서 발생하는 **아칭(arch)·래솔링(rathole)** 위험을 정량 평가하고,
- 벽면 재질/표면 처리에 따른 벽면 마찰 변화가 공정 안정성에 미치는 영향을 비교할 수 있다.

## 6) 보고 항목(실무 권장)
- 표준(버전 포함), 셀/벽면 재료(벽면 마찰 시험 시), 응력 단계
- 환경(온습도), 시료 전처리
- $\varphi$, $\varphi_w$, 유동함수 결과 및 반복성
- 시험 중 이상(층분리, 과도한 구조화 등)

## 참고 링크(내부 메모에 포함된 공개 링크)
- https://store.astm.org/d6128-97.html

File: MyVault/Projects/파우더 분석/ASTM/ASTM D7891-24.md
# ASTM D7891-24 — FT4 Powder Rheometer 기반 전단(Shear) 시험

ASTM D7891은 FT4 Powder Rheometer의 전단 셀(프리먼/FT4 계열)을 사용해 분말의 **전단 거동**을 측정하고, 응집성과 유동성 등급을 정량화하는 표준으로 정리된다. 호퍼 아칭/래솔링 위험 평가, 분말 공정(특히 건식 공정) 조건 최적화에 활용된다.

> 내부 메모에서는 D7891-15가 함께 언급되어 있어, 버전(-24) 적용 시에는 최신 본문 요구사항을 반드시 확인하는 것이 안전하다.

## 1) 측정 원리(개념)
- 분말을 일정한 **압밀(정하중/정응력)** 조건으로 준비한 뒤,
- 전단 응력을 가하면서 항복(파괴) 거동을 측정해 전단 특성 파라미터를 산출한다.

## 2) 대표 산출 파라미터(내부 메모 기반)
- **Cohesion(응집력)**
- **UYS (Unconfined Yield Strength, 비폐쇄 항복강도)**
- **ff (Flow Function, 유동함수)**
- **내부 마찰각(Internal friction angle)** 등

내부 메모 기반 해석 예:
- $ff > 10$: 자유 유동
- $4 \sim 10$: 쉬운 유동
- $2 \sim 4$: 응집
- $< 2$: 매우 응집

## 3) 시료 준비 및 재현성 포인트
- 전단 시험은 충전/컨디셔닝에 민감하므로 표준이 요구하는 **충전량, 컨디셔닝, 압밀 단계**를 동일하게 유지한다.
- 온습도와 정전기의 영향이 클 수 있어 조건을 기록하고 가능하면 통제한다.

## 4) 시험 절차(일반 흐름)
1. 전단 셀에 분말을 표준 방식으로 충전.
2. 지정된 압밀 조건으로 시료 상태를 맞춤.
3. 전단을 수행해 항복점/전단 응력 데이터를 획득.
4. 전단 특성 곡선(유동함수 등)과 파라미터를 산출·보고.

## 5) 결과 해석(실무 관점)
- 응집력/유동함수는 호퍼 설계·공정 트러블(브리징/래솔링) 위험과 직접 연결해 해석할 수 있다.
- 깔때기 유동 시험(B213/B964)에서 “No Flow”가 나와도, 전단 시험은 **원인(응집/압밀 민감성)**을 정량화하는 데 도움된다.

## 6) 보고 항목(실무 권장)
- 표준(버전 포함), 장비/셀 구성, 압밀 조건(응력 단계)
- 환경(온습도), 시료 전처리/보관
- Cohesion/UYS/ff/마찰각 결과 및 반복성
- 특이사항(전단 중 불안정, 과도한 구조화 등)

## 참고 링크(내부 메모에 포함된 공개 링크)
- https://store.astm.org/d7891-15.html

File: MyVault/Projects/파우더 분석/ASTM/ASTM D8328-24.md
# ASTM D8328-24 — FT4 Powder Rheometer 기반 동적 유동성(Dynamic Flow) 시험

ASTM D8328은 FT4 Powder Rheometer 계열 장비를 활용한 **동적 유동성 시험**으로 정리되며, 깔때기 유동(예: B213/B964)처럼 “통과/불통과” 위주의 지표가 아니라, 분말의 **에너지 기반 유동 거동**과 **압축성/속도 의존성/안정성** 등을 정량화하는 데 목적이 있다.

## 1) 측정 원리(개념)
- 일정한 조건에서 블레이드/임펠러(장비 구성에 따름)가 분말층을 관통/교반하면서 소요되는 **에너지**를 측정한다.
- 시험 시퀀스(컨디셔닝, 반복 사이클, 속도 변화 등)를 통해 분말의 동적 거동 변화를 파악한다.

## 2) 대표 산출 파라미터(내부 메모 기반)
- **BFE (Basic Flowability Energy)**: 기본 유동 에너지(mJ)
- **SE (Specific Energy)**: 비에너지(mJ/g)
- **SI (Stability Index)**: 안정성(무차원)
- **FRI (Flow Rate Index)**: 유동속도(속도 의존성) 지수
- **CI (Compressibility)**: 압축성(%)

## 3) 시료 준비 및 재현성 포인트
- FT4 계열 시험은 시료 컨디셔닝/충전 상태에 민감하므로, 표준이 요구하는 **컨디셔닝 절차**를 엄격히 따른다.
- 온습도, 정전기, 저장 이력에 따른 변화가 크므로 로트 비교 시 동일 조건 유지가 중요하다.

## 4) 시험 절차(일반 흐름)
1. 시료를 표준 용기에 규정된 방식으로 충전한다.
2. 장비가 요구하는 컨디셔닝(예: 프리-사이클) 수행.
3. 표준 시퀀스로 동적 시험을 진행하고 에너지/토크 등의 데이터를 수집한다.
4. 산출 파라미터(BFE/SE/SI/FRI/CI 등)를 계산해 보고한다.

## 5) 결과 해석(실무 관점)
- **BFE/SE**는 분말 공급·이송의 난이도 및 응집/마찰 성향과 연결해 해석할 수 있다.
- **SI**는 반복 이송/교반 시 유동성이 변하는지(예: 분리, 미세분 발생, 구조화)를 가늠하는 데 유용하다.
- **CI**는 호퍼/피더 설계와 관련된 응집성·압밀 거동 판단에 도움을 준다.

## 6) 보고 항목(실무 권장)
- 표준(버전 포함), 장비 모델/셀 구성, 시험 시퀀스 조건(속도, 반복, 컨디셔닝)
- 환경(온습도), 시료 전처리/보관 이력
- BFE/SE/SI/FRI/CI 평균 및 반복성
- 이상 거동(층분리, 과도한 토크 스파이크 등)

## 참고 링크(내부 메모에 포함된 공개 링크)
- https://store.astm.org/d8328-24.html

File: MyVault/Projects/파우더 분석/ASTM/ASTM RR-C08-1017.md
# ASTM RR:C08-1017 — ASTM Research Report(연구 보고서) 참고용 메모

Windows 파일명 제한(":" 사용 불가) 때문에 파일명은 `ASTM RR-C08-1017.md`로 저장했다.

ASTM의 **RR(Research Report)** 문서는 ‘표준 시험방법’ 그 자체라기보다, 특정 ASTM 표준의 개발/개정 과정에서 수행된 **라운드 로빈(interlaboratory study)**, 정밀도(precision)·바이어스(bias) 근거, 장비/절차 선택 근거 등을 담는 **근거 자료**인 경우가 많다.

## 1) RR 문서의 일반적 역할
- 표준 본문에 들어가는 **Precision and Bias** 절(반복성/재현성) 수치의 근거
- 시험 중 흔한 실패 모드(브리징, 충전 불균일 등)와 그 영향 분석
- 랩 간 편차 원인(시료 준비, 환경, 장치 차이 등) 정리

## 2) 실무에서 어떻게 쓰면 좋은가
- 표준 결과가 랩/장비마다 다르게 나올 때, RR을 통해 **편차 원인 후보**를 좁힌다.
- 사내 시험법(SOP) 작성 시, 표준 본문만으로 모호한 부분을 RR로 보완한다.
- “왜 이 조건을 쓰는가”를 설명해야 하는 보고서/감사 대응에 근거로 활용한다.

## 3) 이 파일에서 확정적으로 적지 않은 것
- RR:C08-1017의 **정확한 주제/시험항목/결론 수치**는 원문 없이 단정할 수 없다.
- 원문(PDF/본문 텍스트)을 제공해 주면, 동일한 형식(목적/원리/절차/해석/보고)으로 내용을 구체화해 업데이트할 수 있다.

## 4) 다음 액션(원문이 있을 때)
- RR의 적용 대상 표준(연결된 ASTM 번호) 확인
- 시험 조건/장치/샘플 특성/통계 결과(반복성 r, 재현성 R) 추출
- “사내 SOP에 반영할 체크리스트”로 요약 정리
